Repository: Imchengliang/Imchengliang.github.io

# Battery-focused demo dataset: battery20

## Current published selection — 2 November 2026

The active local and online demo contains **20 papers and 12 catalog records**, retaining only catalogs with existing direct paper-entity connections: nine model alignments and three weaker variant links. The other five catalogs and their 28 exclusive nodes / 23 internal edges are absent from this published selection. That catalog-selection step changed no paper data or extraction output. The subsequent Scope-only refresh updates sample and method annotations while preserving entities, scientific relations and observations.

File: demo/datasets/battery20/full-traces/data/cases/battery-bioleaching.json (part 1 of 17)
{
  "id": "battery-bioleaching",
  "paper": "Bioleaching of Valuable Metals from Spent Lithium-Ion Mobile Phone Batteries Using Aspergillus Niger",
  "tag": "Battery bioleaching routes",
  "description": "Follow battery feedstock, treatment routes, Settings and metal-specific outputs.",
  "triple_count": 69,
  "tables": [
    {
      "table_id": "TABLE_Bioleaching of Valuable Metals from Spent Lithium-Ion Mobile Phone Batteries Using Aspergillus Niger_0001",
      "page_number": 3,
      "caption": "Metal composition of LIBs.",
      "section": "2.2.2. CHN analysis",
      "explicit_references": [
        "The results are shown in Table 1.",
        "The results of acid digestion are shown in Table 1."
      ],
      "headers": [
        "Component (% (w w-1))",
        "XRF analyze",
        "Chemical digestion"
      ],
      "header_rows": [
        [
          "Component (% (w w-1))",
          "XRF analyze",
          "Chemical digestion"
        ]
      ],
      "column_descriptors": [
        {
          "id": "c0",
          "index": 0,
          "flat_label": "Component (% (w w-1))",
          "header_path": [
            "Component (% (w w-1))"
          ],
          "header_leaf": "Component (% (w w-1))",
          "header_group": "",
          "raw_header_cells": [
            {
              "text": "Component (% (w w-1))",
              "header_row": 0,
              "column": 0
            }
          ],
          "recoverability": "mineru_header_rows"
        },
        {
          "id": "c1",
          "index": 1,
          "flat_label": "XRF analyze",
          "header_path": [
            "XRF analyze"
          ],
          "header_leaf": "XRF analyze",
          "header_group": "",
          "raw_header_cells": [
            {
              "text": "XRF analyze",
              "header_row": 0,
              "column": 1
            }
          ],
          "recoverability": "mineru_header_rows"
        },
        {
          "id": "c2",
          "index": 2,
          "flat_label": "Chemical digestion",
          "header_path": [
            "Chemical digestion"
          ],
          "header_leaf": "Chemical digestion",
          "header_group": "",
          "raw_header_cells": [
            {
              "text": "Chemical digestion",
              "header_row": 0,
              "column": 2
            }
          ],
          "recoverability": "mineru_header_rows"
        }
      ],
      "unit_scope_candidates": [
        {
          "scope": "column",
          "source": "column.header_path",
          "columns": [
            0
          ],
          "coverage": 0.333,
          "evidence_cells": [
            {
              "column_index": 0,
              "source": "column.header_path",
              "flat_label": "Component (% (w w-1))",
              "header_path": [
                "Component (% (w w-1))"
              ]
            }
          ],
          "interpretation": "unit markers are located in column headers; bind the unit from the current column header path"
        }
      ],
      "rows": [
        [
          "Mn",
          "22.00",
          "21.31"
        ],
        [
          "Co",
          "17.11",
          "16.54"
        ],
        [
          "Al",
          "9.45",
          "9.12"
        ],
        [
          "Cu",
          "6.60",
          "5.93"
        ],
        [
          "Ni",
          "2.82",
          "2.56"
        ],
        [
          "Li",
          "nd",
          "2.22"
        ],
        [
          "Fe",
          "0.19",
          "0.04"
        ],
        [
          "S",
          "0.17",
          "nt"
        ],
        [
          "Si",
          "0.11",
          "nt"
        ],
        [
          "Mg",
          "0.06",
          "0.04"
        ],
        [
          "Na",
          "0.06",
          "nt"
        ],
        [
          "Ti",
          "nd",
          "0.02"
        ],
        [
          "Nb",
          "0.02",
          "nt"
        ],
        [
          "P",
          "0.01",
          "nt"
        ]
      ],
      "row_contexts": [],
      "notes": [
        "nd: not detected. nt: not tested."
      ],
      "raw_markdown": "| Component (% (w w-1)) | XRF analyze | Chemical digestion |\n| --- | --- | --- |\n| Mn | 22.00 | 21.31 |\n| Co | 17.11 | 16.54 |\n| Al | 9.45 | 9.12 |\n| Cu | 6.60 | 5.93 |\n| Ni | 2.82 | 2.56 |\n| Li | nd | 2.22 |\n| Fe | 0.19 | 0.04 |\n| S | 0.17 | nt |\n| Si | 0.11 | nt |\n| Mg | 0.06 | 0.04 |\n| Na | 0.06 | nt |\n| Ti | nd | 0.02 |\n| Nb | 0.02 | nt |\n| P | 0.01 | nt |",
      "position_start": 11341,
      "position_end": 11460,
      "source": "mineru_content_list",
      "source_kind": "standalone_table",
      "layout_context": {
        "previous_block_type": "text",
        "next_block_type": "text",
        "between_image_blocks": false
      },
      "raw_html": "<table><tr><td>Component (% (w w-1))</td><td>XRF analyze</td><td>Chemical digestion</td></tr><tr><td>Mn</td><td>22.00</td><td>21.31</td></tr><tr><td>Co</td><td>17.11</td><td>16.54</td></tr><tr><td>Al</td><td>9.45</td><td>9.12</td></tr><tr><td>Cu</td><td>6.60</td><td>5.93</td></tr><tr><td>Ni</td><td>2.82</td><td>2.56</td></tr><tr><td>Li</td><td>nd</td><td>2.22</td></tr><tr><td>Fe</td><td>0.19</td><td>0.04</td></tr><tr><td>S</td><td>0.17</td><td>nt</td></tr><tr><td>Si</td><td>0.11</td><td>nt</td></tr><tr><td>Mg</td><td>0.06</td><td>0.04</td></tr><tr><td>Na</td><td>0.06</td><td>nt</td></tr><tr><td>Ti</td><td>nd</td><td>0.02</td></tr><tr><td>Nb</td><td>0.02</td><td>nt</td></tr><tr><td>P</td><td>0.01</td><td>nt</td></tr></table>",
      "image_path": "images/fc60062013c81e398fe1e31d2b8212bf791116e83c36add698f502391f3082f1.jpg",
      "bbox": [
        68,
        736,
        494,
        911
      ]
    },
    {
      "table_id": "TABLE_Bioleaching of Valuable Metals from Spent Lithium-Ion Mobile Phone Batteries Using Aspergillus Niger_0002",
      "page_number": 6,
      "caption": "Organic acids concentration at the end of the three methods of bioleaching.",
      "section": "Table 2",
      "explicit_references": [
        "Table 2 shows organic acid concentrations at the end of the three methods of bioleaching."
      ],
      "headers": [
        "Organic acid (mg L-1)",
        "One-step (1% (w v-1)pulp density)",
        "Two-step (1% (w v-1)pulp density)",
        "Spent medium (1% (w v-1)pulp density)"
      ],
      "header_rows": [
        [
          "Organic acid (mg L-1)",
          "1% (w v-1)pulp density",
          "1% (w v-1)pulp density",
          "1% (w v-1)pulp density"
        ],
        [
          "Organic acid (mg L-1)",
          "One-step",
          "Two-step",
          "Spent medium"
        ]
      ],
      "column_descriptors": [
        {
          "id": "c0",
          "index": 0,
          "flat_label": "Organic acid (mg L-1)",
          "header_path": [
            "Organic acid (mg L-1)"
          ],
          "header_leaf": "Organic acid (mg L-1)",
          "header_group": "",
          "raw_header_cells": [
            {
              "text": "Organic acid (mg L-1)",
              "header_row": 0,
              "column": 0
            },
            {
              "text": "Organic acid (mg L-1)",
              "header_row": 1,
              "column": 0
            }
          ],
          "recoverability": "mineru_header_rows"
        },
        {
          "id": "c1",
          "index": 1,
          "flat_label": "One-step (1% (w v-1)pulp density)",
          "header_path": [
            "1% (w v-1)pulp density",
            "One-step"
          ],
          "header_leaf": "One-step",
          "header_group": "1% (w v-1)pulp density",
          "raw_header_cells": [
            {
              "text": "1% (w v-1)pulp density",
              "header_row": 0,
              "column": 1
            },
            {
              "text": "One-step",
              "header_row": 1,
              "column": 1
            }
          ],
          "recoverability": "mineru_header_rows"
        },
        {
          "id": "c2",
          "index": 2,
          "flat_label": "Two-step (1% (w v-1)pulp density)",
          "header_path": [
            "1% (w v-1)pulp density",
            "Two-step"
          ],
          "header_leaf": "Two-step",
          "header_group": "1% (w v-1)pulp density",
          "raw_header_cells": [
            {
              "text": "1% (w v-1)pulp density",
              "header_row": 0,
              "column": 2
            },
            {
              "text": "Two-step",
              "header_row": 1,
              "column": 2
            }
          ],
          "recoverability": "mineru_header_rows"
        },
        {
          "id": "c3",
          "index": 3,
          "flat_label": "Spent medium (1% (w v-1)pulp density)",
          "header_path": [
            "1% (w v-1)pulp density",
            "Spent medium"
          ],
          "header_leaf": "Spent medium",
          "header_group": "1% (w v-1)pulp density",
          "raw_header_cells": [
            {
              "text": "1% (w v-1)pulp density",
              "header_row": 0,
              "column": 3
            },
            {
              "text": "Spent medium",
              "header_row": 1,
              "column": 3
            }
          ],
          "recoverability": "mineru_header_rows"
        }
      ],
      "unit_scope_candidates": [
        {
          "scope": "column",
          "source": "column.header_path",
          "columns": [
            1,
            2,
            3
          ],
          "coverage": 0.75,
          "evidence_cells": [
            {
              "column_index": 1,
              "source": "column.header_path",
              "flat_label": "One-step (1% (w v-1)pulp density)",
              "header_path": [
                "1% (w v-1)pulp density",
                "One-step"
              ]
            },
            {
              "column_index": 2,
              "source": "column.header_path",
              "flat_label": "Two-step (1% (w v-1)pulp density)",
              "header_path": [
                "1% (w v-1)pulp density",
                "Two-step"
              ]
            },
            {
              "column_index": 3,
              "source": "column.header_path",
              "flat_label": "Spent medium (1% (w v-1)pulp density)",
              "header_path": [
                "1% (w v-1)pulp density",
                "Spent medium"
              ]
            }
          ],
          "interpretation": "unit markers are located in column headers; bind the unit from the current column header path"
        }
      ],
      "rows": [
        [
          "Citric",
          "0",
          "133",
          "8078"
        ],
        [
          "Oxalic",
          "9948",
          "3372",
          "1170"
        ],
        [
          "Malic",
          "0",
          "0",
          "1251"
        ],
        [
          "Gluconic",
          "0",
          "102",
          "2126"
        ]
      ],
      "row_contexts": [],
      "notes": [],
      "raw_markdown": "| Organic acid (mg L-1) | 1% (w v-1)pulp density | 1% (w v-1)pulp density | 1% (w v-1)pulp density |\n| --- | --- | --- | --- |\n| Organic acid (mg L-1) | One-step | Two-step | Spent medium |\n| Citric | 0 | 133 | 8078 |\n| Oxalic | 9948 | 3372 | 1170 |\n| Malic | 0 | 0 | 1251 |\n| Gluconic | 0 | 102 | 2126 |",
      "position_start": 28972,
      "position_end": 29091,
      "source": "mineru_content_list",
      "source_kind": "standalone_table",
      "layout_context": {
        "previous_block_type": "text",
        "next_block_type": "text",
        "between_image_blocks": false
      },
      "raw_html": "<table><tr><td rowspan=\"2\">Organic acid (mg L-1)</td><td colspan=\"3\">1% (w v-1)pulp density</td></tr><tr><td>One-step</td><td>Two-step</td><td>Spent medium</td></tr><tr><td>Citric</td><td>0</td><td>133</td><td>8078</td></tr><tr><td>Oxalic</td><td>9948</td><td>3372</td><td>1170</td></tr><tr><td>Malic</td><td>0</td><td>0</td><td>1251</td></tr><tr><td>Gluconic</td><td>0</td><td>102</td><td>2126</td></tr></table>",
      "image_path": "images/0676012789f1fed197abddc188517104e74fac1947a7f163155d4d1978527928.jpg",
      "bbox": [
        52,
        849,
        477,
        933
      ]
    }
  ],
  "historical_score": null,
  "entity_map": {
    "Process_one_step_bioleaching": "http://weee-kg.org/source:Bioleaching%20of%20Valuable%20Metals%20from%20Spent%20Lithium-Ion%20Mobile%20Phone%20Batteries%20Using%20Aspergillus%20Niger:Process_one_step_bioleaching",
    "Process_two_step_bioleaching": "http://weee-kg.org/source:Bioleaching%20of%20Valuable%20Metals%20from%20Spent%20Lithium-Ion%20Mobile%20Phone%20Batteries%20Using%20Aspergillus%20Niger:Process_two_step_bioleaching",
    "Process_spent_medium_bioleaching": "http://weee-kg.org/source:Bioleaching%20of%20Valuable%20Metals%20from%20Spent%20Lithium-Ion%20Mobile%20Phone%20Batteries%20Using%20Aspergillus%20Niger:Process_spent_medium_bioleaching",
    "Process_chemical_leaching": "http://weee-kg.org/source:Bioleaching%20of%20Valuable%20Metals%20from%20Spent%20Lithium-Ion%20Mobile%20Phone%20Batteries%20Using%20Aspergillus%20Niger:Process_chemical_leaching",
    "Process_control_bioleaching": "http://weee-kg.org/source:Bioleaching%20of%20Valuable%20Metals%20from%20Spent%20Lithium-Ion%20Mobile%20Phone%20Batteries%20Using%20Aspergillus%20Niger:Process_control_bioleaching",
    "Component_lithium_ion_battery": "http://weee-kg.org/source:Bioleaching%20of%20Valuable%20Metals%20from%20Spent%20Lithium-Ion%20Mobile%20Phone%20Batteries%20Using%20Aspergillus%20Niger:Component_lithium_ion_battery",
    "Component_cathode": "http://weee-kg.org/source:Bioleaching%20of%20Valuable%20Metals%20from%20Spent%20Lithium-Ion%20Mobile%20Phone%20Batteries%20Using%20Aspergillus%20Niger:Component_cathode",
    "Component_anode": "http://weee-kg.org/source:Bioleaching%20of%20Valuable%20Metals%20from%20Spent%20Lithium-Ion%20Mobile%20Phone%20Batteries%20Using%20Aspergillus%20Niger:Component_anode",
    "Component_separator": "http://weee-kg.org/source:Bioleaching%20of%20Valuable%20Metals%20from%20Spent%20Lithium-Ion%20Mobile%20Phone%20Batteries%20Using%20Aspergillus%20Niger:Component_separator",
    "Component_housing_components": "http://weee-kg.org/source:Bioleaching%20of%20Valuable%20Metals%20from%20Spent%20Lithium-Ion%20Mobile%20Phone%20Batteries%20Using%20Aspergillus%20Niger:Component_housing_components",
    "Component_powder": "http://weee-kg.org/source:Bioleaching%20of%20Valuable%20Metals%20from%20Spent%20Lithium-Ion%20Mobile%20Phone%20Batteries%20Using%20Aspergillus%20Niger:Component_powder",
    "Component_bioleached_residue": "http://weee-kg.org/source:Bioleaching%20of%20Valuable%20Metals%20from%20Spent%20Lithium-Ion%20Mobile%20Phone%20Batteries%20Using%20Aspergillus%20Niger:Component_bioleached_residue",
    "Material_C": "http://weee-kg.org/entity/C",
    "Material_H": "http://weee-kg.org/entity/H",
    "Material_N": "http://weee-kg.org/entity/N",
    "Component_battery_battery_powder": "http://weee-kg.org/source:Bioleaching%20of%20Valuable%20Metals%20from%20Spent%20Lithium-Ion%20Mobile%20Phone%20Batteries%20Using%20Aspergillus%20Niger:Component_battery_battery_powder",
    "Material_Mn": "http://weee-kg.org/entity/Mn",
    "Material_Co": "http://weee-kg.org/entity/Co",
    "Material_Al": "http://weee-kg.org/entity/Al",
    "Material_Cu": "http://weee-kg.org/entity/Cu",
    "Material_Ni": "http://weee-kg.org/entity/Ni",
    "Material_Mg": "http://weee-kg.org/entity/Mg",
    "Material_Fe": "http://weee-kg.org/entity/Fe",
    "Material_Nb": "http://weee-kg.org/entity/Nb",
    "Material_S": "http://weee-kg.org/entity/S",
    "Material_Si": "http://weee-kg.org/entity/Si",
    "Material_Na": "http://weee-kg.org/entity/Na",
    "Material_P": "http://weee-kg.org/entity/P",
    "Material_LiPF6": "http://weee-kg.org/entity/LiPF6",
    "Material_Li": "http://weee-kg.org/entity/Li",
    "Material_alkaline_anions": "http://weee-kg.org/entity/alkaline%20anions",
    "Material_Ti": "http://weee-kg.org/entity/Ti"
  },
  "text": "# Bioleaching of valuable metals from spent lithium-ion mobile phone batteries using Aspergillus niger\n\nBioleaching of spent lithium-ion mobile phone batteries using Aspergillus niger was studied.\n\nThe highest metal recovery yields were obtained in spent medium bioleaching.\n\nLeaching using biogenic acids had higher metals recovery than chemical leaching.\n\nHPLC results indicated citric acid plays an important role in bioleaching of LIBs.\n\n100% Cu, 95% Li, 70% Mn, 65% Al, 45% Co and 38% Ni were leached in spent medium.\n\n## ABSTRACT\n\nIn this paper, a bio-hydrometallurgical route based on fungal activity of Aspergillus niger was evaluated for the detoxification and recovery of Cu, Li, Mn, Al, Co and Ni metals from spent lithium-ion phone mobile batteries under various conditions (one-step, two-step and spent medium bioleaching). The maximum recovery efficiency of 100% for Cu, 95% for Li, 70% for Mn, 65% for Al, 45% for Co, and 38% for Ni was obtained at a pulp density of 1% in spent medium bioleaching. The HPLC results indicated that citric acid in comparison with other detected organic acids (gluconic, oxalic and malic acid) had an important role in the effectiveness of bioleaching using A. niger. The results of FTIR, XRD and FE-SEM analysis of battery powder before and after bioleaching process confirmed that the fungal activities were quite effective. In addition, bioleaching achieved higher removal efficiency for heavy metals than the chemical leaching. This research demonstrated the great potential of bio-hydrometallurgical route to recover heavy metals from spent lithium-ion mobile phone batteries.\n\n© 2016 Elsevier B.V. All rights reserved.\n\n## 1. Introduction\n\nNowadays, by reason of the development of industry, communication, and new technologies, the usage of such portable electronic devices as mobile phones, laptops, notebooks, and cameras, to name a few, has substantially risen. Therefore, the demand for rechargeable batteries as electrochemical power sources has rapidly increased. The increase in the production and consumption of rechargeable batteries has augmented the amount of spent batteries [1]. Among rechargeable batteries, lithium-ion batteries (LIBs) have extensively been employed. For example, the consumption of LIBs reached 4.49 x10 ^9 units in 2011 [2] and in China, the quantity and weight of spent LIBs in 2020 can exceed 25 billion units and 500 thousand tons, respectively [3]. Indeed, LIBs have played a leading role in the global rechargeable battery market today [4], by virtue of their high energy density, long life cycle, low self-discharge rate, safety, high cell voltage, wide temperature domain of use, light weight, absence of memory effect, and the fact that, unlike older generation of batteries like nickel cadmium (NieCd) batteries, they do not contain hazardous heavy metals such as cadmium [5,6].\n\nLIBs consist of an anode, a cathode, a separator, collectors, electrolyte, and a metal protective shell. The electrolyte, consisting of a lithium salt such as LiPF, LiBF or LiCF3SO3, is dissolved in organic solvents like dimethyl carbonate (DMC), ethylene carbonate (EC) and diethyl carbonate (DEC). Polyethylene (PE) or polypropylene (PP) is used as a separator between the two electrodes. The anode contains graphitic carbon, and the anode collector is Cu foil. The cathode is made of lithium mixed metal oxide, and the cathode collector is Al foil. LiCoO2 is used as the cathode material in 37.2% (w ^-1) of the LIBs, LiNi0. 33 Mn0. 33 Co0. 33 O2 is employed in 29.0% (w ^-1),, Mn2O4 in 21.4% (w ^-1), LiNiO in 7.2 % (w ^-1) and LiFePO4 is made use ofin 5.2% (w ^-1) ofthe LIBs. Furthermore, polyvinylidene fluoride (PVDF) is used in the electrodes so as to hold the material particles together [7,8]. Cathode and anode are folded into a prismatic or cylindrical form and the assembled battery is fitted into a metal shell [4].\n\nNonetheless, owing to the vast amount of spent LIBs and its concomitant environmental and economic ramifications, recycling has become a significant issue. Safe disposal of hazardous wastes has led to strict global regulations. For instance, according to the EU Battery Directive 2006/66/EC, by 2011, at least, 50% by mean weight of waste batteries should be recycled into substances for their primary application or for other applications, except energy recovery [9]. Although spent LIBs are not deemed as dangerous waste, due to their toxic and flammable ingredients, their disposal in the environment entails a potential hazard to the environment and human health [10]. Unfortunately, most spent batteries are disposed of in landfills as domestic waste. In landfills, organic electrolytes and heavy metals present in spent batteries gradually leach into the soil, groundwater, or surface water. Additionally, the capacity of landfill spaces is limited. Therefore, landfilling is undesirable. On the other hand, LIBs contain valuable metals like aluminum, copper, nickel, lithium, cobalt, and manganese. LIBs can, as a matter of fact, act as a secondary and a cheaper mineral source of valuable metals and be even richer than mineral ores [11]. Previous studies have indicated that ifonly the cobalt and nickel ofLIBs are recycled and reused instead ofwithdrawing from virgin mineral sources, 51% of natural resources will be saved [9].\n\nIt is anticipated that the usage of LIBs will expand more in the future, therefore, finding new methods and technologies for recycling spent batteries is as crucial as optimizing the current strategies [4]. Pyrometallurgical and hydrometallurgical processes or combination both of them are traditional metal recovery methods [4,11]. In all pyrometallurgical LIBs recycling processes, lithium cannot be recovered and it is the major disadvantage ofthis method [12]. It is indispensable, however, to find an economic and ecofriendly process that can discard certain disadvantages of traditional methods, including low efficiency, high energy consumption, being expensive and involving risk, not to mention the secondary pollution caused by chemical reagents and by-products [13]. Biohydrometallurgy, environmentally friendly and suitable for lowgrade sources, is an effective method of metal recovery that consumes less energy, and needs a mild reaction condition along with a few industrial requirements [14]. In this method, interactions between microorganisms (including both bacteria and fungi) and surfaces of ore or waste cause the metals solubilization [15]. Most previous studies conducted on bio-recovery of spent LIBs were done using bacteria [2,13,16e19]. To the best of our knowledge, no studies have been reported as to the fungal leaching of LIBs. Compared to bacteria, fungi have more ability to tolerate toxic materials, have a shorter lag phase and a faster leaching rate; what is more, they grow in alkaline and acid-consuming materials. Moreover, the metabolites excreted by fungi, like organic acids, help leach the metals [20] by way of replacing metal ions from the waste with hydrogen ions, or by forming soluble metal complexes and chelates [21]. Accordingly, heavy metal toxicity is reduced for biomass thanks to the formation of metal complexes or precipitation by excreted metabolites. In fact, such excreted metabolites act as lixiviants for bioleaching of solid wastes [20,22].\n\nSeveral fungi like Penicillium simplicissimum, Penicillium chrysogenum, Aspergillus niger and so forth, are used for the recovery of heavy metals from different solid wastes such as municipal solid waste incinerator fly ash [20,23e25], spent catalyst [20,25,26], electronic scraps [29] and red mud [26,30].\n\nThe main objective of this study was to examine the ability of A. niger to leach heavy metals from spent LIBs and to find out the most suitable method among one-step, two-step and spent medium bioleaching methods. In addition, the characteristics of spent LIBs including their composition, component phases, and acid neutralization capacity were examined. Prior to bioleaching experiments, the properties of fungal growth, including pH, biomass and organic acid concentration were determined. In order to investigate the progress of bioleaching, the XRD, FTIR, and micromorphology analysis ofspent LIB particles were done and the metal recovery from spent LIBs was ultimately examined. Chemical leaching was performed to compare the bioleaching efficiency of spent LIBs.\n\n## 2. Experimental\n\n## 2.1. Spent LIBs\n\nSpent mobile phone batteries were collected from mobile phone markets. All batteries were Li-ion made from different manufacturers with different sizes and types of cathode. At first, all spent batteries were discharged to avoid self-ignition and shortcircuiting. Spent batteries were then dismantled and separated manually into cathodes, anodes, plastic separators and metal cases. Afterwards, the classified portions were weighed. Next, cathodes and anodes were dried at 60 ^∘𝖢 for 24 h to remove moisture. After drying, the classified cathodes and anodes were once again weighed so as to calculate the percentage of battery components. The average percentage of different parts of batteries is shown in Fig. 1.\n\nCathodes and anodes were manually crushed into small particles with a pair of scissors and then ground by a ball mill (Fritsch, Germany) until transmuted to fine powder. The powder was sieved by vibrator shifter with mesh# 200 to get homogeneous mixture. All battery powders used in this research were of a particle size less than 75 mm. The final mixture was used for all subsequent experiments, yet prior to use, it was autoclaved at 121 ^∘C for 15 min.\n\n## 2.2. Characterization of spent LIBs\n\n## 2.2.1. LIBs composition\n\nThe metal composition of LIB powder was determined by both chemical digestion and submitting to X-ray fluorescence (XRF) and subsequent analysis with XRF analyzer (PW2404, Philips, Netherland). In chemical digestion, the metal contents were determined using four acids, namely HCl, HNO, HClO and HF. At first, 0.5 g of powder was subjected to 5 mL HNO3 in a Teflon beaker and heated to 150 \u0005C for 0.5 h. After cooling,10 mL mixture of HClO4 and HF in a ratio of 1:6 was added and heated to 200 ^∘𝖢. After cooling, 20 mL 1:1 HCl was added and heated again for 0.5 h on a hot plate. When the digest was cooled, it was filtered and made up to 200 mL with deionized water, the final dilution factor being 400. Subsequently, the solution was analyzed through the use of an inductively coupled plasma optical emission spectrometer (ICP-OES) (Vistapro, Varian, Australia). In addition, a control sample was prepared, whose metal concentration was subtracted from the main sample in the calculations. The results are shown in Table 1.\n\n## 2.2.2. CHN analysis\n\nThe carbon, hydrogen, and nitrogen contents of both initial powder and bioleached residue were evaluated employing CHNS-O analyzer (ECS 4010, Costech, Italy). 1 mg of the sample was primarily wrapped in a tin capsule and combusted in a CHNS-O analyzer. Samples were then combusted under the oxygen stream in a980 ^∘C furnace. The gasses produced by the combustion (CO2, H2O, S02, and NO2),, were passed through the column and detected. Helium was employed as a carrier gas. So as to prepare the calibration curve, acetanilide (C = 71.09 %, N 10.36%, H = 6.71 %, 0 = 11.84 %) was used as a standard.\n\n[TABLE:TABLE_Bioleaching of Valuable Metals from Spent Lithium-Ion Mobile Phone Batteries Using Aspergillus Niger_0001]\n\n## 2.2.3. Acid neutralizing capacity test\n\nThe acid neutralizing capacity (ANC) test is the leaching procedure for solidified products that gives information as to hydration progression and the overall buffering capacity of materials against acidification and chemical attack. ANC is defined by measuring the amount of acid needed to change the pH value of the sample to a different chosen amount. The test was performed in Erlenmeyer flasks (containing 1 g battery powder and 100 mL deionized water) to which various amounts of 1.0 M HNO3 were added so as to have disparate pHs ranging from that of the sample to about 4. All flasks were shaken at room temperature for 5 days. After shaking and equilibration, the pH values of the solution were measured.\n\n## 2.3. Microorganism and growth condition\n\nA. niger (PTCC 5210) was provided by Iranian Research Organization for Science and Technology (IROST) in Tehran, Iran. The fungus, on which the impurity test was done, was received in lyophilized form. The strain was cultured on a 3.9% (w ∇v ^-1) potato dextrose agar (PDA) slant. The culture was then incubated for 7 days at 30 ^∘𝖢. The spores for inoculation were obtained from washing the surface of PDA using sterile distilled water. The spores were counted under a phase-contrast microscope (Standard 25, Zeiss, Germany) using a Neubauer counting chamber with a depth of0.1 mm and an area of 0.0025 mm2. In order to obtain the desired number of spores (approximately 10 ^7 spores mL\u00041), the suspension was diluted using sterile distilled water. Next, 1 mL of spore suspension was added to 100 mL of sucrose medium composed of sucrose (100 g L ^-1), NaNO3 (1.5 g L ^-1), KH2PO4 (0.5 g L ^-1), Mg S O4.7 H2O (0.025 g L ^-1), KCl (0.025 gL ^-1), and yeast extract (1.6 gL ^-1) in a 250 mL Erlenmeyer flask. Prior to inoculation, sucrose medium was autoclaved at 121 ^∘C for 15 min.\n\n## 2.4. A. niger pure culture\n\nIn all experiments, spore collection and inoculum preparation were performed as described in section 2.3. 1 mL of spore suspension was inoculated into 100 mL sucrose medium and incubated for 40 days in a shaker-incubator (WiseCube ^R WIS-20, Daihan Scientific, South Korea) at 130 rpm and 30 ^∘C (as in the bioleaching condition). At regular time intervals, the fungal culture from each flask was filtered to determine the growth characteristics. The residue was used for calculating the dry weight biomass and the filtrate was employed for measuring pH and organic acid concentrations.\n\n## 2.5. Different methods of bioleaching\n\nAll Bioleaching experiments were performed in 250 mL autoclaved Erlenmeyer flasks with 100 mL sucrose medium at a pH of 6 containing 1% (w v ^-1) sterilized battery powder. All the flasks were shaken in an orbital shaker-incubator at 130 rpm and 30 ^∘𝖢. Onestep, two-step and spent medium bioleaching were conducted. In the one-step bioleaching process, 1 mL of spore suspension was inoculated into sucrose medium (containing battery powder) and incubated for 30 days. In the two-step approach, the fungi were, firstly, pre-cultured in sucrose medium; no battery powder was added until the fungi entered the logarithmic phase. The logarithmic phase commences with a sudden reduction in the pH, meaning the beginning oforganic acid production. It took 3 days to observe a sudden pH reduction in A. niger growth medium. The autoclaved battery powder was then added to the culture medium and bioleached in a shaker-incubator for 27 days. In the spent medium process, the fungi were primarily cultured in sucrose medium without battery powder until the fungi entered the stationary phase, which took 14 days for the A. niger. After 14 days of cultivation, in order to obtain a cell-free spent medium, the suspension of mycelia and liquid medium of each flask was filtered through Whatman 42 filter paper. At last, the battery powder was added to the filtrate which included fungal metabolites and then bioleached in a shaker-incubator for 16 days.\n\nSo as to determine the biomass, pH, residual powder, biosorption, organic acids and metal ion concentrations, the culture from each flask was filtered through Whatman 42 filter paper at the end of the desired time of the bioleaching process. A control experiment was performed in a parallel manner, using fresh sucrose medium without inoculation. During all experiments, water evaporation was compensated for through adding sterilized distilled water via the weight difference method. All experiments were run in triplicate, and the mean values were reported.\n\n## 2.6. Biomass determination\n\nThe biomass dry weight was determined through the approach reported by Aung and Ting [27]. Briefly, in the pure culture, the mycelium obtained from the filter paper was put in a pre-weighed porcelain dish and was dried in an 80 ^∘𝖢 oven (WiseVen® WON-50, Daihan Scientific, South Korea) for 24 h. In the bioleaching experiments, the mycelium and residual powders obtained from the filter paper were dried as described for biomass determination in the pure culture. Subsequently, the dried residue was burned in a furnace (WiseTherm® FP, Daihan Scientific, South Korea) at 500 ^∘C for 4 h. At last, the final residue was put in a desiccator to cool. The biomass dry weight was specified by calculating the differences between the weight of the residues before and after burning.\n\n## 2.7. Chemical leaching experiments\n\nChemical leaching of the spent battery powder was carried out to evaluate the leaching effectiveness of organic acids through the use of a mixture of commercial citric acid, oxalic acid, malic acid and gluconic acid at a concentration similar to the bioleaching experiment. The leaching test was performed in 250 mL Erlenmeyer flask containing 100 mL of acid and 1% (w v ^-1) battery powder. As in the bioleaching, the flasks were shaken at 130 rpm and 30 \u0005C. At the end of the experiment, samples were filtered and analyzed for heavy metal concentrations employing ICP-OES.\n\n## 2.8. Analytical methods\n\nA digital multi meter (CP-500L, ISTEK, South Korea) was used to measure the pH of the battery powder, medium and filtrate. The component phases of powder were detected using X-ray diffraction (XRD) (X'Pert MPD, Philips, Netherland) with Co Ka radiation. The tube voltage was 40 kV and the current was 30 mA. The powder was scanned from 5\u0005 to 90\u0005 making use of a scanning speed of 0.8 s step ^-1 with a step size of 0.04. ICP-OES was employed in order to analyze metal recovery. Multi-element standard (Merck) was used for calibration standards.\n\nFourier transform infrared spectroscopy (FT-IR) (Frontier, Perkin-Elmer, USA) was used to study the chemical structure, functional groups and the bonds in the battery powder before and after bioleaching. FT-IR studies were carried out in the range of 500 - 4000 cm ^-1 at room temperature. Samples were prepared through mixing the solid sample with KBr powder.\n\nThe morphology of both initial powder and the bioleached residue was observed using field emission scanning electron microscope (FE-SEM) (S-4160, HITACHI, Japan), operating at 30 kV. The sample was attached to sticky carbon tubes and then coated with a 30 nm layer of gold. The concentration of such primary metabolites as gluconic, oxalic, citric and malic acid was specified via high performance liquid chromatography (HPLC) (Sykam, Germany) equipped with a Nucleodur C18ec column (5 mm, 250 mm x4.6 mm, Macherey-Nagel, Germany) and a UVeVIS diode array detector (DAD) at 210 nm. The injection size was 20 mL and all samples and standards were injected in triplicate. The operation was performed at 30 ^∘C with an operating pressure of 5.7 MPa. 5 mM sulfuric acid was made use ofas a mobile phase with a flow rate of 0.5 mL min ^-1. Prior to injection, in order to prevent the fine particles from blocking the chromatography column, the samples were filtered using a 0.22 mm syringe filter.\n\n## 3. Results and discussion\n\n## 3.1. LIBs characterization\n\nThe composition (% (w^-1)) of LIBs was determined via XRF analysis (Table 1). The main elements were Mn (22.0%), Co (17.1%), Al (9.4%), Cu (6.6%), and Ni (2.8%). Trace amounts of Mg, Fe, Nb, S, Si, Na, and P were also detected. The amounts of P were related to LiPF6 as an electrolyte. Li was not detected by XRF, hence the acid digestion test so as to identify the amount of Li. The results of acid digestion are shown in Table 1. Through CHN analysis, the carbon, hydrogen, and nitrogen contents (% (w ^-1)) of battery powder were determined. The results showed 24.8% carbon, 0.5% hydrogen and 0.1% nitrogen. The initial pH was found to be close to 9, by reason of the presence of alkaline components in the battery powder. For instance, Li is an alkali metal reacting vigorously with water, producing an aqueous solution of strongly alkaline hydroxides. (So as to measure the pH, 1 g battery powder was added to 50 mL deionized water and shaken at 140 rpm and 30 \u0005C [23]).\n\nThe results of ANC test are shown in Fig. 2 through a titration curve, indicating the final pH as a function of the amount of mmol H ^+ g ^-1 battery powder. As seen in Fig. 2, the battery powder has an acid neutralizing capacity of 15.6 mmol H ^+ g ^-1 battery powder (ANC4). In fact, when the pH reached 4, 15.6 mmol Hþ by 1 g of battery powder was consumed.\n\n## 3.2. Growth of A. niger\n\nThe HPLC results showed that the organic acids secreted by A. niger were mainly malic, gluconic, oxalic and citric acid. Following inoculation, owing to such metabolic processes as glucose oxidation, A. niger produced metabolites such as organic acids and protons that cause changes in the pH values [22,31]. After 3 days of incubation, the biomass dry weight increased to\n\n28.80 g L ^-1 and the pH decreased from 6 to 3.4, mainly because of the enzymatic action of invertase, hydrolyzing sucrose to glucose and fructose [15], meaning the beginning of organic acid production. On the third day, during the growth period, the pH was at its maximum and the most oxalic acid concentration (3445 mg L^-1) was secreted. Recent studies have shown that in alkaline cultures, by virtue of the induction of the enzyme oxaloacetate hydrolase by de novo synthesis, the fungi excrete mainly oxalic acid [32]. In line with the reduction in pH, the biomass concentration increased. On the 10th day, the biomass reached its highest value at 33.70 g L ^-1 After the 10th day, on the other hand, the biomass concentration decreased gradually, which is because of the inhibition of secreted primary metabolite (especially citric acid) for fungi growth. On the 14th day, the pH was at its lowest level (2.8) while secreted gluconic acid (2126 mg ^-1) and citric acid (8078 mg ^-1) were at their highest. According to studies, citric acid is secreted more in lower pHs [33]. After the 14th day, the pH gradually increased, probably due to the secretion of intracellular metabolites with an alkaline buffering nature. In the last days of incubation occurred a sharp increase in pH and a drastic decrease in biomass concentration that means the biomass lysis.\n\n## 3.3. Bioleaching studies\n\nAccording to the results of growth characteristic, for two-step bioleaching experiments, the 3rd day was the proper day to add the battery powder to the medium owing to the fungi entering the logarithmic phase; the 14th day was chosen for filtering the pure culture medium and using the filtrate for spent medium bioleaching experiments. The pH changes during alternative bioleaching approaches are shown in Fig. 3.\n\nIn one-step bioleaching, a sudden decrease occurred in the pH on the 5th day, meaning, in the presence of battery powder, the growth of A. niger lagged for 5 days. After the 5th day, because of organic acids secretion, the pH was reduced continuously. At the end of the one-step bioleaching process, the pH was found to be near to 5.5. In two-step bioleaching, after 3 days of incubation, by adding the battery powder to the medium, the pH of the medium rose from 3.4 to 6.8, which is due to the alkaline nature of the battery powder. In the following days, the pH did not undergo any perceivable changes. At the end of the two-step method,
